Repository: albertgong1/sci-llm

# SciLLM

# If using Gemini for database construction or Harbor agent evaluation
GOOGLE_API_KEY=xxxxx

# If using OpenAI for database construction or Harbor agent evaluation
OPENAI_API_KEY=xxxxx
```

For example tasks, see our [SuperCon Extraction task](examples/supercon-extraction/README.md) and [Tc Precedent Search task](examples/tc-precedent-search/README.md).

## Reproducing the ICML figures

1. Please follow the steps at [Reproducing SuperCon Extraction Experiments](examples/supercon-extraction/README.md#reproducing-experiments) and [Reproducing Tc Precedent Search Experiments (steps 3--7)](examples/tc-precedent-search/README.md#3-run-trials).

2. Generate scatter plot of mean accuracy vs. total dollar cost for the SuperCon extraction and Tc precedent search tasks:

```bash
uv run python scripts/plot_accuracy_vs_tokens_supercon_tc.py --x-axis cost -od OUTPUT_DIR

# Example:

#   uv run python scripts/plot_accuracy_vs_tokens_supercon_tc.py --x-axis cost -od out-test-0319
```

3. Generate scatter plot of mean accuracy vs. total tokens for the SuperCon extraction and Tc precedent search tasks:

```bash
uv run python scripts/plot_accuracy_vs_tokens_supercon_tc.py --x-axis tokens -od OUTPUT_DIR

# Example:

#   uv run python scripts/plot_accuracy_vs_tokens_supercon_tc.py --x-axis tokens -od out-test-0319
```

4. Generate bar plots of failure rate for the SuperCon extraction task:

```bash
uv run python scripts/plot_failure_rate.py -od OUTPUT_DIR

# SuperCon Property Extraction

TODO:
- [ ] Share embeddings on HF.
- [ ] Fill in "category" field in GT dataset

## Reproducing Experiments

> \[!IMPORTANT\]
> To obtain results incrementally, batching functionality is available. Simply specificy the `--batch-size` in the commands below. To obtain an unbiased estimate of the average accuracy across all tasks, please shuffle the tasks using the `--seed 1` flag.

> \[!TIP\]
> To run on Modal, simply add the `--modal` flag to any of the commands below.

1. Please run the following command to execute the Harbor tasks in batches of size 10:

```bash
uv run python ../../src/harbor-task-gen/run_batch_harbor.py jobs start \
  --hf-tasks-repo kilian-group/supercon-extraction-harbor-tasks --hf-tasks-version v0.0.0 \
  -a gemini-cli -m gemini/gemini-3-flash-preview \
  --workspace . --jobs-dir JOBS_DIR --seed 1 --batch-size 10
```

<details>
    <summary>Instructions for running Harbor tasks saved locally</summary>

```bash
uv run python ../../src/harbor-task-gen/run_batch_harbor.py jobs start \
  --registry-path out-0121-harbor/targeted-stoichiometric-template/registry.json --dataset supercon-extraction@main \
  -a gemini-cli -m gemini/gemini-3-flash-preview \
  --workspace . --jobs-dir JOBS_DIR --seed 1 --batch-size 10
```

</details>

2. Use LLM judge for property name matching between extracted and ground-truth properties:

```bash

# Compute F1 using material-based matching
uv run pbench-score-f1 -od OUTPUT_DIR -m gemini-2.5-flash \
    --rubric_path scoring/rubric_5.csv \
    --conversion_factors_path scoring/si_conversion_factors.csv \
    --matching_mode material --log_level ERROR

# Compute precision using material-based matching
uv run pbench-score-precision -od OUTPUT_DIR -m gemini-2.5-flash \
    --rubric_path scoring/rubric_5.csv \
    --conversion_factors_path scoring/si_conversion_factors.csv \
    --matching_mode material --log_level ERROR

# Compute recall using material-based matching
uv run pbench-score-recall -od OUTPUT_DIR -m gemini-2.5-flash \
    --rubric_path scoring/rubric_5.csv \
    --conversion_factors_path scoring/si_conversion_factors.csv \
    --matching_mode material --log_level ERROR
```

4. Aggregate accuracy and dollar/token cost:

TODO:
- [ ] Allow user to specify precision, recall, or F1. Currently, it will compute F1 scores.

```bash

## Constructing the Dataset from SuperCon original

1. Download the following from Google Drive (email ag2435@cornell.edu for access) and place in `DATA_DIR/Paper_DB`.

* Link: [Google Drive Folder](https://drive.google.com/drive/folders/1Kk6kZAzgLMNlmlsKPJcvqCoW5_IVuQKb?usp=sharing). Contains 1339 PDFs.

* Additionally, download the CSV of SuperCon refno to arXiv PDF name mapping by going to the following [Google Sheet](https://docs.google.com/spreadsheets/d/14MW-16wK7h4gOPJsexllRY_Zzx3WNEa4_pQ87oQrg14/edit?gid=933802094#gid=933802094) -> navigate to the Sheet named "Arxiv" -> click "File" -> "Download" -> "Comma Separated values (.csv)" and place at `DATA_DIR/SuperCon Property Extraction Dataset - Arxiv.csv`.

Rename the PDFs from arXiv IDs to paper_ids (refnos) based on the CSV mapping:

```bash
uv run python rename_arxiv_pdfs.py --data-dir DATA_DIR
```

<details>
    <summary>Download instructions for Lite version</summary>

Link: [Paper_DB.tar](https://drive.google.com/file/d/1Uq90PLAfUWSec_GusnSPWuVoLcRK5lP8/view?usp=sharing). Contains 15 PDFs.

```bash

File: examples/supercon-extraction/scoring/validate_csv/Ru7B3_full_properties_rearraged_original.csv
id,material_or_system,sample_label,property_name,category,value_string,value_number,units,method,notes,location.page,location.section,location.source_type,location.evidence,conditions.field_orientation,location.figure_or_table,conditions.current_direction,conditions.field,conditions.temperature,conditions.field_range,conditions.temperature_range,paper_pdf_path,validated,validator_name,validation_date,flagged
prop_001,Ru7B3,single crystal,structure prototype,structural,Th7Fe3-type structure,,,powder X-ray diffraction,Hexagonal; noncentrosymmetric.,1,Abstract,text,"The compound crystallizes in a Th7Fe3-type structure (hexagonal, space group: P63mc)",,,,,,,,examples/extraction/assets/Paper_DB/Paper_1.pdf,,,,False
prop_002,Ru7B3,single crystal,space group,structural,P63mc,,,powder X-ray diffraction,Noncentrosymmetric; lacks inversion symmetry along c-axis.,1,Abstract,text,space group: P63mc,,,,,,,,examples/extraction/assets/Paper_DB/Paper_1.pdf,,,,False
prop_003,Ru7B3,,upper critical field Hc2(0),superconducting,,17.2,kOe,magnetization in magnetic fields,,1,Abstract,text,upper critical fields of Hc2(0) ≃ 17.2 kOe for H ∥ [001],[001],,,,,,,examples/extraction/assets/Paper_DB/Paper_1.pdf,,,,False
prop_004,Ru7B3,,upper critical field Hc2(0),superconducting,,15.8,kOe,magnetization in magnetic fields,,1,Abstract,text,and 15.8 kOe for H ∥ [100],[100],,,,,,,examples/extraction/assets/Paper_DB/Paper_1.pdf,,,,False
prop_005,Ru7B3,,coherence length ξ_GL(0),superconducting,,144.0,Å,,,1,Abstract,text,coherence length ξ(0)_GL ... 144 Å ... for H ∥ [100],[100],,,,,,,examples/extraction/assets/Paper_DB/Paper_1.pdf,,,,False
prop_006,Ru7B3,,penetration depth λ_GL(0),superconducting,,3110.0,Å,,,1,Abstract,text,penetration depth ... 3110 Å ... for H ∥ [100],[100],,,,,,,examples/extraction/assets/Paper_DB/Paper_1.pdf,,,,False
prop_007,Ru7B3,,Ginzburg–Landau parameter κ_GL(0),superconducting,,21.6,,,,1,Abstract,text,GL parameter κ(0) ... 21.6 for H ∥ [100],[100],,,,,,,examples/extraction/assets/Paper_DB/Paper_1.pdf,,,,False
prop_008,Ru7B3,,coherence length ξ_GL(0),superconducting,,138.0,Å,,,1,Abstract,text,coherence length ... 138 Å ... for H ∥ [001],[001],,,,,,,examples/extraction/assets/Paper_DB/Paper_1.pdf,,,,False
prop_009,Ru7B3,,penetration depth λ_GL(0),superconducting,,3520.0,Å,,,1,Abstract,text,penetration depth ... 3520 Å ... for H ∥ [001],[001],,,,,,,examples/extraction/assets/Paper_DB/Paper_1.pdf,,,,False
prop_010,Ru7B3,,Ginzburg–Landau parameter κ_GL(0),superconducting,,25.5,,,,1,Abstract,text,GL parameter ... 25.5 for H ∥ [001],[001],,,,,,,examples/extraction/assets/Paper_DB/Paper_1.pdf,,,,False
prop_011,Ru7B3,,superconducting gap isotropy,classification,isotropic superconducting gap,,,specific heat measurements,,1,Abstract,text,Specific heat measurements reveal that Ru7B3 is a weak-coupling superconductor with an isotropic superconducting gap.,,,,,,,,examples/extraction/assets/Paper_DB/Paper_1.pdf,,,,False
prop_012,Ru7B3,,superconductivity type,classification,type-II superconductor,,,magnetic field measurements,,1,Abstract,text,Measurements in magnetic fields indicate type-II superconductivity,,,,,,,,examples/extraction/assets/Paper_DB/Paper_1.pdf,,,,False
prop_013,CePt3Si,,superconductivity classification,classification,heavy-fermion superconductor,,,,,1,1. Introduction,text,"Since the discovery of a new heavy-fermion superconductor, CePt3Si",,,,,,,,examples/extraction/assets/Paper_DB/Paper_1.pdf,,,,False
prop_014,CePt3Si,,centrosymmetry,structural,noncentrosymmetric,,,,,1,1. Introduction,text,a noncentrosymmetric superconductor has been investigated,,,,,,,,examples/extraction/assets/Paper_DB/Paper_1.pdf,,,,False
prop_015,noncentrosymmetric heavy-fermion superconductors,,superconductivity classification,classification,unconventional behavior around magnetic quantum critical point,,,,,1,1. Introduction,text,Noncentrosymmetric heavy-fermion superconductors ... show an unconventional behavior around the magnetic quantum critical point,,,,,,,,examples/extraction/assets/Paper_DB/Paper_1.pdf,,,,False
prop_016,noncentrosymmetric heavy-fermion superconductors,,coexistence phenomena,classification,coexisting superconductivity and magnetic ordering,,,,,1,1. Introduction,text,exhibits coexisting superconductivity and magnetic ordering,,,,,,,,examples/extraction/assets/Paper_DB/Paper_1.pdf,,,,False
prop_017,"Li2T3B (T = Pd, Pt)",,centrosymmetry,structural,noncentrosymmetric,,,,,1,1. Introduction,text,transition-metal compounds such as Li2T3B ... are better candidates for examining the basic effects originating from a breaking inversion symmetry,,,,,,,,examples/extraction/assets/Paper_DB/Paper_1.pdf,,,,False
prop_018,Mg10Ir19B16,,centrosymmetry,structural,noncentrosymmetric,,,,,1,1. Introduction,text,Mg10Ir19B16 ... are better candidates for examining the basic effects originating from a breaking inversion symmetry,,,,,,,,examples/extraction/assets/Paper_DB/Paper_1.pdf,,,,False
prop_019,"T2Ga9 (T = Rh, Ir)",,centrosymmetry,structural,noncentrosymmetric,,,,,1,1. Introduction,text,T2Ga9 (T = Rh and Ir) ... breaking inversion symmetry,,,,,,,,examples/extraction/assets/Paper_DB/Paper_1.pdf,,,,False
prop_020,noncentrosymmetric superconductors,,spin–orbit coupling type,electronic,asymmetric spin–orbit coupling (ASOC),,,,,1,1. Introduction,text,The asymmetric spin–orbit coupling (ASOC) in noncentrosymmetric compounds leads to a breaking parity conservation,,,,,,,,examples/extraction/assets/Paper_DB/Paper_1.pdf,,,,False
prop_021,T7B3 (T: transition metal),,space group,structural,P63mc,,,,,1,Manual Correction,text,The space group of T7B3 (P63mc) belongs to the non-centrosymmetric crystal symmetry,,,,,,,,examples/extraction/assets/Paper_DB/Paper_1.pdf,,,,False
prop_022,Ru7B3,,crystallographic class,structural,C6v,,,,,2,1. Introduction,text,The space group symmetry of Ru7B3 belongs to the cyclic crystallographic class C6v,,,,,,,,examples/extraction/assets/Paper_DB/Paper_1.pdf,,,,False
prop_023,Ru7B3,,superconducting transition temperature Tc,superconducting,2.58–3.38 K,,,,reported previously for polycrystalline samples,1,Manual Correction,text,Ru7B3 was reported as a superconductor with Tc = 2.58–3.38 K using a polycrystalline sample,,,,,,,,examples/extraction/assets/Paper_DB/Paper_1.pdf,,,,False
prop_024,Ru7B3,polycrystal,purity of Ru powder,chemical,,99.9,%,,,2,2. Experimental Details,text,fine Ru powder (99.9%),,,,,,,,examples/extraction/assets/Paper_DB/Paper_1.pdf,,,,False
prop_025,Ru7B3,polycrystal,purity of B powder,chemical,,99.5,%,,,2,2. Experimental Details,text,amorphous B powder (99.5%),,,,,,,,examples/extraction/assets/Paper_DB/Paper_1.pdf,,,,False
prop_026,Ru7B3,polycrystal,nominal composition ratio,chemical,Ru/B = 2.0,,,,included excess B due to low B vapor pressure,2,2. Experimental Details,text,"nominal Ru/B ratio of 2.0, including an excess B powder",,,,,,,,examples/extraction/assets/Paper_DB/Paper_1.pdf,,,,False
prop_027,Ru7B3,single crystal,growth atmosphere,experimental_condition,Ar atmosphere,,,,,2,2. Experimental Details,text,Czochralski pulling method using the tetra-arc furnace in Ar atmosphere,,,,,,,,examples/extraction/assets/Paper_DB/Paper_1.pdf,,,,False
prop_028,Ru7B3,single crystal,crystal growth rate,experimental_condition,,10.0,mm/h,,,2,2. Experimental Details,text,growth rate was set to 10 mm/h,,,,,,,,examples/extraction/assets/Paper_DB/Paper_1.pdf,,,,False
prop_029,Ru7B3,single crystal,crystallinity determination method,experimental_condition,X-ray Laue method,,,,,2,2. Experimental Details,text,The single-crystalline nature was determined by the X-ray technique Laue method,,,,,,,,examples/extraction/assets/Paper_DB/Paper_1.pdf,,,,False
prop_030,Ru7B3,,X-ray radiation type,experimental_condition,Cu Kα,,,powder X-ray diffraction,,1,Manual Correction,text,powder X-ray diffraction using a Cu Kα radiation,,,,,,,,examples/extraction/assets/Paper_DB/Paper_1.pdf,,,,False
prop_031,Ru7B3,,SQUID measurement temperature range,experimental_condition,1.8–4.0 K,,,SQUID magnetometer (Quantum Design MPMSR2),,2,2. Experimental Details,text,magnetic susceptibility... in a temperature range of 1.8 – 4.0 K,,,,,,,,examples/extraction/assets/Paper_DB/Paper_1.pdf,,,,False
prop_032,Ru7B3,,electrical resistivity measurement temperature range,experimental_condition,2.0–300 K,,,DC four-probe method,,2,2. Experimental Details,text,Electrical resistivity was measured ... in a temperature range of 2.0 – 300 K,,,,,,,,examples/extraction/assets/Paper_DB/Paper_1.pdf,,,,False
prop_033,Ru7B3,,specific heat measurement temperature range,experimental_condition,0.5–4.0 K,,,PPMS system with 3He refrigerator,,2,2. Experimental Details,text,specific heat measurements... in a temperature range of 0.5 – 4.0 K,,,,,,,,examples/extraction/assets/Paper_DB/Paper_1.pdf,,,,False
prop_034,Ru7B3,,specific heat measurement field conditions,experimental_condition,zero and various magnetic fields,,,specific heat (PPMS),,2,2. Experimental Details,text,specific heat measurements... under zero and various magnetic fields,,,,,,,,examples/extraction/assets/Paper_DB/Paper_1.pdf,,,,False
prop_035,Ru7B3,,space group,structural,P63mc,,,powder X-ray diffraction,,3,3.1 Crystal structure,text,could be indexed as a Ru7B3 phase with the space group of P63mc,,,,,,,,examples/extraction/assets/Paper_DB/Paper_1.pdf,,,,False
prop_036,Ru7B3,single crystal,lattice constant a,structural,,7.441,Å,,,3,3.1 Crystal structure,text,lattice constants ... a = 7.441(5) Å,,,,,,,,examples/extraction/assets/Paper_DB/Paper_1.pdf,,,,False
prop_037,Ru7B3,single crystal,lattice constant c,structural,,4.7,Å,,,3,3.1 Crystal structure,text,and c = 4.700(4) Å,,,,,,,,examples/extraction/assets/Paper_DB/Paper_1.pdf,,,,False
prop_038,Ru7B3,polycrystal,lattice constant a,structural,,7.467,Å,,,3,3.1 Crystal structure,text,polycrystalline sample ... a = 7.467 Å,,,,,,,,examples/extraction/assets/Paper_DB/Paper_1.pdf,,,,False
prop_039,Ru7B3,polycrystal,lattice constant c,structural,,4.713,Å,,,3,3.1 Crystal structure,text,and c = 4.713 Å,,,,,,,,examples/extraction/assets/Paper_DB/Paper_1.pdf,,,,False
prop_040,Th7Fe3-type structure,,atomic coordinate,structural,"Th1 at (x=1/3, y=2/3, z=0.06)",,,,,3,3.1 Crystal structure,table,Th1 2b 1/3 2/3 0.06,,Table I,,,,,,examples/extraction/assets/Paper_DB/Paper_1.pdf,,,,False
prop_041,Th7Fe3-type structure,,atomic coordinate,structural,"Th2 at (x=0.126, y=0.874, z=0.250)",,,,,3,3.1 Crystal structure,table,Th2 6c 0.126 0.874 0.250,,Table I,,,,,,examples/extraction/assets/Paper_DB/Paper_1.pdf,,,,False
prop_042,Th7Fe3-type structure,,atomic coordinate,structural,"Th3 at (x=0.544, y=0.456, z=0.03)",,,,,3,3.1 Crystal structure,table,Th3 6c 0.544 0.456 0.03,,Table I,,,,,,examples/extraction/assets/Paper_DB/Paper_1.pdf,,,,False
prop_043,Th7Fe3-type structure,,atomic coordinate,structural,"B at (x=0.815, y=0.185, z=0.31)",,,,,3,3.1 Crystal structure,table,B 6c 0.815 0.185 0.31,,Table I,,,,,,examples/extraction/assets/Paper_DB/Paper_1.pdf,,,,False
prop_044,Ru7B3,,structure type,structural,hexagonal structure,,,,,3,3.1 Crystal structure,text,Ru7B3 crystallizes in a hexagonal structure,,,,,,,,examples/extraction/assets/Paper_DB/Paper_1.pdf,,,,False
prop_045,Ru7B3,,space group,structural,P63mc,,,,,3,3.1 Crystal structure,text,with a space group of P63mc (No. 186),,,,,,,,examples/extraction/assets/Paper_DB/Paper_1.pdf,,,,False
prop_046,Ru7B3,,crystallographic class,structural,C6v,,,,,3,3.1 Crystal structure,text,belongs to the cyclic crystallographic class C6v,,,,,,,,examples/extraction/assets/Paper_DB/Paper_1.pdf,,,,False
prop_047,Ru7B3,,inversion symmetry,classification,no inversion symmetry along c-axis,,,,,3,3.1 Crystal structure,text,this crystal structure has no inversion symmetry along the c-axis,,,,,,,,examples/extraction/assets/Paper_DB/Paper_1.pdf,,,,False
prop_048,Ru7B3,,boron atomic arrangement,structural,B atoms form isolated triangles in different planes,,,,,3,3.1 Crystal structure,text,B atoms form triangles and these triangles are isolated ... not in the same plane,,,,,,,,examples/extraction/assets/Paper_DB/Paper_1.pdf,,,,False
prop_049,Ru7B3,,Rashba-type ASOC expectation,classification,expected unusual superconductivity due to ASOC,,,,,3,3.1 Crystal structure,text,we can expect an unusual superconductivity due to the effect of Rashba-type ASOC,,,,,,,,examples/extraction/assets/Paper_DB/Paper_1.pdf,,,,False
prop_050,Ru7B3,single crystal,superconducting transition temperature Tonset,superconducting,,2.8,K,dc magnetic susceptibility,,3,3.2 Magnetic response,text,The low-field susceptibility displays a strong diamagnetic signal due to a superconducting transition temperature with Tonsetc = 2.8 K.,,,,,,,,examples/extraction/assets/Paper_DB/Paper_1.pdf,,,,False
prop_051,Ru7B3,polycrystal,superconducting transition temperature Tonset,superconducting,,3.3,K,dc magnetic susceptibility,,3,3.2 Magnetic response,text,the polycrystalline sample shows Tonsetc = 3.3 K,,,,,,,,examples/extraction/assets/Paper_DB/Paper_1.pdf,,,,False
prop_052,Ru7B3,,lattice constant contraction,structural,single crystals have slightly narrower lattice constants than polycrystals,,,,,3,3.2 Magnetic response,text,The fractional contraction of the lattice constants for the single crystals also supports the scenario.,,,,,,,,examples/extraction/assets/Paper_DB/Paper_1.pdf,,,,False
prop_053,Ru7B3,,superconductivity type,classification,type-II superconducting behavior,,,magnetization M(H),,3,3.2 Magnetic response,text,The magnetization (M–H) curves indicate a typical type-II superconducting behavior.,,,,,,,,examples/extraction/assets/Paper_DB/Paper_1.pdf,,,,False
prop_054,Ru7B3,,lower critical field Hc1(0) definition,superconducting,defined as the field for deviating from the linear line for the initial slope,,,,,3,3.2 Magnetic response,text,The lower critical field Hc1(0) is defined as the field for deviating from the linear line for the initial slope.,,,,,,,,examples/extraction/assets/Paper_DB/Paper_1.pdf,,,,False
prop_055,Ru7B3,,superconducting transition onset temperature,superconducting,,2.95,K,electrical resistivity,,3,3.3 Electrical resistivity,text,The onset ... temperatures were observed to be 2.95 ... K,,,,,,,,examples/extraction/assets/Paper_DB/Paper_1.pdf,,,,False
prop_056,Ru7B3,,zero resistivity temperature,superconducting,,2.8,K,electrical resistivity,,3,3.3 Electrical resistivity,text,and zero-resistivity temperatures were observed to be ... 2.8 K,,,,,,,,examples/extraction/assets/Paper_DB/Paper_1.pdf,,,,False
prop_057,Ru7B3,,superconducting transition width,superconducting,,0.1,K,electrical resistivity,defined between 10% and 90% of the transition,3,3.3 Electrical resistivity,text,transition width ... is estimated to be approximately 0.1 K,,,,,,,,examples/extraction/assets/Paper_DB/Paper_1.pdf,,,,False
prop_058,Ru7B3,,room temperature resistivity ρ(300K),transport,,97.0,μΩ·cm,,,3,3.3 Electrical resistivity,text,The room-temperature resistivity ρ(300 K) is approximately 97 μΩ cm,,,[100],,,,,examples/extraction/assets/Paper_DB/Paper_1.pdf,,,,False
prop_059,Ru7B3,,residual resistivity ρ(res),transport,,26.0,μΩ·cm,,,3,3.3 Electrical resistivity,text,"the residual resistivity just above Tc, ρ(res), is 26 μΩ cm for J ∥ [100]",,,[100],,,,,examples/extraction/assets/Paper_DB/Paper_1.pdf,,,,False
prop_060,Ru7B3,,residual resistivity ratio RRR,transport,,3.7,,,,3,3.3 Electrical resistivity,text,RRR = 3.7 for J ∥ [100],,,[100],,,,,examples/extraction/assets/Paper_DB/Paper_1.pdf,,,,False
prop_061,Ru7B3,,room temperature resistivity ρ(300K),transport,,55.0,μΩ·cm,,,3,3.3 Electrical resistivity,text,ρ(300 K) = 55 μΩ cm ... for J ∥ [001],,,[001],,,,,examples/extraction/assets/Paper_DB/Paper_1.pdf,,,,False
prop_062,Ru7B3,,residual resistivity ρ(res),transport,,14.0,μΩ·cm,,,3,3.3 Electrical resistivity,text,ρ(res) = 14 μΩ cm for J ∥ [001],,,[001],,,,,examples/extraction/assets/Paper_DB/Paper_1.pdf,,,,False
prop_063,Ru7B3,,residual resistivity ratio RRR,transport,,3.9,,,,3,3.3 Electrical resistivity,text,RRR = 3.9 for J ∥ [001],,,[001],,,,,examples/extraction/assets/Paper_DB/Paper_1.pdf,,,,False
prop_064,Ru7B3,,phonon excitation energy E1,thermal,,10.0,meV,fitting to modified parallel resistor model,,3,3.3 Electrical resistivity,text,phonon excitation energies of E1 and E2 to be 10 meV for J ∥ [001],,,[001],,,,,examples/extraction/assets/Paper_DB/Paper_1.pdf,,,,False
prop_065,Ru7B3,,phonon excitation energy E2,thermal,,10.0,meV,fitting to modified parallel resistor model,,3,3.3 Electrical resistivity,text,phonon excitation energies ... 10 meV for J ∥ [001],,,[001],,,,,examples/extraction/assets/Paper_DB/Paper_1.pdf,,,,False
prop_066,Ru7B3,,phonon excitation energy range,thermal,11–12 meV,,,fitting to modified parallel resistor model,,3,3.3 Electrical resistivity,text,11–12 meV for J ∥ [100],,,[100],,,,,examples/extraction/assets/Paper_DB/Paper_1.pdf,,,,False
prop_067,Ru7B3,,phonon excitation energy range (duplicate E2),thermal,11–12 meV,,,fitting to modified parallel resistor model,,3,3.3 Electrical resistivity,text,11–12 meV for J ∥ [100],,,[100],,,,,examples/extraction/assets/Paper_DB/Paper_1.pdf,,,,False
prop_068,Ru7B3,,Debye temperature ΘD,thermal,,640.0,K,,Referenced for comparison,3,3.3 Electrical resistivity,text,much smaller than the Debye temperature ΘD = 640 K (see below),,,,,,,,examples/extraction/assets/Paper_DB/Paper_1.pdf,,,,False
prop_069,Ru7B3,,specific heat model expression,thermal,C(T) = γT + βT^3,,,,,4,3.4 Specific heat,text,we use the expression C(T) = γT + βT^3,,,,,,,,examples/extraction/assets/Paper_DB/Paper_1.pdf,,,,False
prop_070,Ru7B3,,Sommerfeld constant γ,thermal,,43.7,mJ/(K^2 mol),,,4,3.4 Specific heat,text,20 kOe yields a Sommerfeld constant γ = 43.7 mJ/(K2 mol),,,,20 kOe,,,,examples/extraction/assets/Paper_DB/Paper_1.pdf,,,,False
prop_071,Ru7B3,,Debye temperature ΘD,thermal,,640.0,K,,,4,3.4 Specific heat,text,Debye temperature ΘD = 640 K,,,,,,,,examples/extraction/assets/Paper_DB/Paper_1.pdf,,,,False
prop_072,Ru7B3,,β coefficient,thermal,,0.147,mJ/(K^4 mol),,,4,3.4 Specific heat,text,β = 0.147 mJ/(K4 mol),,,,,,,,examples/extraction/assets/Paper_DB/Paper_1.pdf,,,,False
prop_073,Ru7B3,,superconducting transition temperature Tc,superconducting,,2.8,K,specific heat,,4,3.4 Specific heat,text,sharp transition at Tc = 2.8 K,,,,,,,,examples/extraction/assets/Paper_DB/Paper_1.pdf,,,,False
prop_074,Ru7B3,,superconducting energy gap Δ(0),superconducting,,0.38,meV,fitting Ce(T) ∝ exp[-Δ(0)/kBT],,4,3.4 Specific heat,text,Δ(0) can be estimated to be 0.38 meV,,,,,,,,examples/extraction/assets/Paper_DB/Paper_1.pdf,,,,False
prop_075,Ru7B3,,specific heat jump ΔCe/(γ Tc),superconducting,,1.4,,,,4,3.4 Specific heat,text,ΔCe/γTc to be approximately 1.4,,,,,,,,examples/extraction/assets/Paper_DB/Paper_1.pdf,,,,False
prop_076,Ru7B3,,BCS gap ratio 2Δ(0)/(kB Tc),superconducting,,3.3,,,,4,3.4 Specific heat,text,2Δ(0)/kBTc to be approximately 3.3,,,,,,,,examples/extraction/assets/Paper_DB/Paper_1.pdf,,,,False
prop_077,Ru7B3,,superconducting gap symmetry,classification,isotropic fully-gapped s-wave,,,field dependence of γ(H),,4,3.4 Specific heat,text,the field-linear increase in γ(H) suggests ... fully gapped,,,,,,,,examples/extraction/assets/Paper_DB/Paper_1.pdf,,,,False
prop_078,Ru7B3,,Sommerfeld parameter γ(H) field dependence,electronic,γ(H) ∝ H,,,,,4,3.4 Specific heat,figure,γ(H) was obtained ... the field-linear increase in γ(H),,Fig. 6,,,0.45 K,0–14 kOe,,examples/extraction/assets/Paper_DB/Paper_1.pdf,,,,False
prop_079,Ru7B3,,lower critical field Hc1(0),superconducting,,53.0,Oe,M–H measurements; fit to Hc1(T)=Hc1(0)[1−(T/Tc)²],,4,3.5 Upper and lower critical fields,text,Hc1(0) is estimated to be approximately 53 Oe for H ∥ [001],[001],,,,,,,examples/extraction/assets/Paper_DB/Paper_1.pdf,,,,False
prop_080,Ru7B3,,lower critical field Hc1(0),superconducting,,68.0,Oe,M–H measurements; fit to Hc1(T)=Hc1(0)[1−(T/Tc)²],,4,3.5 Upper and lower critical fields,text,Hc1(0) is estimated to be approximately 68 Oe for H ∥ [100],[100],,,,,,,examples/extraction/assets/Paper_DB/Paper_1.pdf,,,,False
prop_081,Ru7B3,,upper critical field Hc2(0) (GL),superconducting,,17.2,kOe,Ginzburg–Landau theory fit,,4,3.5 Upper and lower critical fields,text,Hc2(0)GL was calculated to be approximately 17.2 kOe for H ∥ [001],[001],,,,,,,examples/extraction/assets/Paper_DB/Paper_1.pdf,,,,False
prop_082,Ru7B3,,upper critical field Hc2(0) (GL),superconducting,,15.8,kOe,Ginzburg–Landau theory fit,,4,3.5 Upper and lower critical fields,text,Hc2(0)GL was calculated to be approximately 15.8 kOe for H ∥ [100],[100],,,,,,,examples/extraction/assets/Paper_DB/Paper_1.pdf,,,,False
prop_083,Ru7B3,,dHc2/dT slope,superconducting,,-7.82,kOe/K,,,4,3.5 Upper and lower critical fields,text,slope dHc2/dT was estimated to be −7.82 kOe/K for H ∥ [001],[001],,,,,,T/Tc < 0.5,examples/extraction/assets/Paper_DB/Paper_1.pdf,,,,False
prop_084,Ru7B3,,dHc2/dT slope,superconducting,,-7.07,kOe/K,,,4,3.5 Upper and lower critical fields,text,and −7.07 kOe/K for H ∥ [100],[100],,,,,,T/Tc < 0.5,examples/extraction/assets/Paper_DB/Paper_1.pdf,,,,False
prop_085,Ru7B3,,upper critical field Hc2(0) (WHH),superconducting,,15.2,kOe,Werthamer–Helfand–Hohenberg (WHH) theory,,4,3.5 Upper and lower critical fields,text,WHH theory predicted ... approximately 15.2 kOe for H ∥ [001],[001],,,,,,,examples/extraction/assets/Paper_DB/Paper_1.pdf,,,,False
prop_086,Ru7B3,,upper critical field Hc2(0) (WHH),superconducting,,13.7,kOe,WHH theory,,4,3.5 Upper and lower critical fields,text,and 13.7 kOe for H ∥ [100],[100],,,,,,,examples/extraction/assets/Paper_DB/Paper_1.pdf,,,,False
prop_087,Ru7B3,,Hc2(0) increase over WHH,superconducting,,2.0,kOe,,,4,3.5 Upper and lower critical fields,text,The increased Hc2(0) predicted from the WHH theory is estimated to be approximately 2.0 kOe for both [100] and [001].,[100] & [001],,,,,,,examples/extraction/assets/Paper_DB/Paper_1.pdf,,,,False
prop_088,Ru7B3,,coherence length ξ_GL(0),superconducting,,144.0,Å,,,4,3.5 Upper and lower critical fields,text,coherence length ... 144 Å for H ∥ [100],[100],,,,,,,examples/extraction/assets/Paper_DB/Paper_1.pdf,,,,False
prop_089,Ru7B3,,penetration depth λ_GL(0),superconducting,,3110.0,Å,,,4,3.5 Upper and lower critical fields,text,penetration depth ... 3110 Å for H ∥ [100],[100],,,,,,,examples/extraction/assets/Paper_DB/Paper_1.pdf,,,,False
prop_090,Ru7B3,,Ginzburg–Landau parameter κ(0),superconducting,,21.6,,,,4,3.5 Upper and lower critical fields,text,κ(0) was obtained to be 21.6 for H ∥ [100],[100],,,,,,,examples/extraction/assets/Paper_DB/Paper_1.pdf,,,,False
prop_091,Ru7B3,,coherence length ξ_GL(0),superconducting,,138.0,Å,,,4,3.5 Upper and lower critical fields,text,coherence length ... 138 Å for H ∥ [001],[001],,,,,,,examples/extraction/assets/Paper_DB/Paper_1.pdf,,,,False
prop_092,Ru7B3,,penetration depth λ_GL(0),superconducting,,3520.0,Å,,,4,3.5 Upper and lower critical fields,text,penetration depth ... 3520 Å for H ∥ [001],[001],,,,,,,examples/extraction/assets/Paper_DB/Paper_1.pdf,,,,False
prop_093,Ru7B3,,Ginzburg–Landau parameter κ(0),superconducting,,25.5,,,,4,3.5 Upper and lower critical fields,text,κ(0) was obtained to be 25.5 for H ∥ [001],[001],,,,,,,examples/extraction/assets/Paper_DB/Paper_1.pdf,,,,False
prop_094,Ru7B3,,thermodynamic critical field Hc(0),superconducting,,480.0,Oe,,,4,3.5 Upper and lower critical fields,text,Hc(0) was calculated to be 480 Oe for H ∥ [001],[001],,,,,,,examples/extraction/assets/Paper_DB/Paper_1.pdf,,,,False
prop_095,Ru7B3,,thermodynamic critical field Hc(0),superconducting,,520.0,Oe,,,4,3.5 Upper and lower critical fields,text,and 520 Oe for H ∥ [100],[100],,,,,,,examples/extraction/assets/Paper_DB/Paper_1.pdf,,,,False
prop_096,Ru7B3,,noncentrosymmetric effect on superconductivity,classification,no detectable effect on superconducting properties,,,,,5,4. Conclusions,text,we obtain no evidence of the noncentrosymmetric effect on superconducting properties,,,,,,,,examples/extraction/assets/Paper_DB/Paper_1.pdf,,,,False
prop_097,Ru7B3,,electron correlation strength (Ru 4d),electronic,weak electron correlation,,,,,5,4. Conclusions,text,One of the reasons might be the weak electron correlation of the 4d electron of Ru.,,,,,,,,examples/extraction/assets/Paper_DB/Paper_1.pdf,,,,False
prop_098,Li2Pt3B,,band splitting at Fermi surface,electronic,,200.0,meV,,,5,4. Conclusions,text,energy splitting values of the bands at the Fermi surface are 200 meV (Li2Pt3B),,,,,,,,examples/extraction/assets/Paper_DB/Paper_1.pdf,,,,False
prop_099,Li2Pd3B,,band splitting at Fermi surface,electronic,20–50 meV,,,,,5,4. Conclusions,text,and 20 – 50 meV (Li2Pd3B),,,,,,,,examples/extraction/assets/Paper_DB/Paper_1.pdf,,,,False
prop_100,Re7B3,,superconductivity classification,classification,possible unconventional superconductivity,,,,,5,4. Conclusions,text,Re7B3 has a possibility of exhibiting unconventional superconductivity,,,,,,,,examples/extraction/assets/Paper_DB/Paper_1.pdf,,,,False
prop_101,Re7B3,,spin–orbit interaction strength,electronic,much stronger (5d electron),,,,,5,4. Conclusions,text,due to the much stronger spin orbit interaction of a 5d electron,,,,,,,,examples/extraction/assets/Paper_DB/Paper_1.pdf,,,,False
prop_102,Re7B3,,crystal growth difficulty,experimental_condition,very difficult due to many phases in Re–B system,,,,,5,4. Conclusions,text,very difficult to synthesize a pure single crystal of Re7B3 because of the existence of many phases,,,,,,,,examples/extraction/assets/Paper_DB/Paper_1.pdf,,,,False
prop_103,"T2Ga9 (T = Rh, Ir)",,Fermi surface contribution,electronic,mostly s- or p-electrons of Ga sites,,,,,5,4. Conclusions,text,"In the Ga system, the contribution for the Fermi surface almost accounts for the s- or p-electrons of Ga-sites.",,,,,,,,examples/extraction/assets/Paper_DB/Paper_1.pdf,,,,False
prop_104,Ru7B3,,superconductivity type,classification,type-II superconductor,,,"magnetic susceptibility, resistivity, and magnetization",,5,4. Conclusions,text,"binary type-II superconductor, Ru7B3",,,,,,,,examples/extraction/assets/Paper_DB/Paper_1.pdf,,,,False
prop_105,Ru7B3,,crystal structure,structural,"hexagonal structure, space group P63mc",,,,,5,4. Conclusions,text,Ru7B3 crystallizes in a hexagonal structure with a space group of P63mc,,,,,,,,examples/extraction/assets/Paper_DB/Paper_1.pdf,,,,False
prop_106,Ru7B3,,superconducting gap symmetry,classification,isotropic s-wave,,,temperature dependence of Cel below Tc,,5,4. Conclusions,text,we conclude that the symmetry of superconductivity of Ru7B3 corresponds to an isotropic s-wave symmetry,,,,,,,,examples/extraction/assets/Paper_DB/Paper_1.pdf,,,,False
prop_T2_001,Ru7B3,,superconducting transition temperature Tc,superconducting,,2.8,K,,,5,Table II,table,"Transition temperature, Tc (K): 2.8",,Table II,,,,,,examples/extraction/assets/Paper_DB/Paper_1.pdf,,,,False
prop_T2_002,Ru7B3,,thermodynamic critical field Hc(0),superconducting,,520.0,Oe,,,5,Table II,table,Hc(0) (Oe): 520 (for [100]),[100],Table II,,,,,,examples/extraction/assets/Paper_DB/Paper_1.pdf,,,,False
prop_T2_003,Ru7B3,,thermodynamic critical field Hc(0),superconducting,,480.0,Oe,,,5,Table II,table,Hc(0) (Oe): 480 (for [001]),[001],Table II,,,,,,examples/extraction/assets/Paper_DB/Paper_1.pdf,,,,False
prop_T2_004,Ru7B3,,lower critical field Hc1(0),superconducting,,68.0,Oe,,,5,Table II,table,Hc1(0) (Oe): 68 (for [100]),[100],Table II,,,,,,examples/extraction/assets/Paper_DB/Paper_1.pdf,,,,False
prop_T2_005,Ru7B3,,lower critical field Hc1(0),superconducting,,53.0,Oe,,,5,Table II,table,Hc1(0) (Oe): 53 (for [001]),[001],Table II,,,,,,examples/extraction/assets/Paper_DB/Paper_1.pdf,,,,False
prop_T2_006,Ru7B3,,upper critical field Hc2(0),superconducting,,15.8,kOe,,,5,Table II,table,Hc2(0) (kOe): 15.8 (for [100]),[100],Table II,,,,,,examples/extraction/assets/Paper_DB/Paper_1.pdf,,,,False
prop_T2_007,Ru7B3,,upper critical field Hc2(0),superconducting,,17.2,kOe,,,5,Table II,table,Hc2(0) (kOe): 17.2 (for [001]),[001],Table II,,,,,,examples/extraction/assets/Paper_DB/Paper_1.pdf,,,,False
prop_T2_008,Ru7B3,,penetration depth λ(0),superconducting,,3110.0,Å,,,5,Table II,table,"Penetration depth, λ(0) (Å): 3110 (for [100])",[100],Table II,,,,,,examples/extraction/assets/Paper_DB/Paper_1.pdf,,,,False
prop_T2_009,Ru7B3,,penetration depth λ(0),superconducting,,3520.0,Å,,,5,Table II,table,"Penetration depth, λ(0) (Å): 3520 (for [001])",[001],Table II,,,,,,examples/extraction/assets/Paper_DB/Paper_1.pdf,,,,False
prop_T2_010,Ru7B3,,coherence length ξ(0),superconducting,,144.0,Å,,,5,Table II,table,"Coherence length, ξ(0) (Å): 144 (for [100])",[100],Table II,,,,,,examples/extraction/assets/Paper_DB/Paper_1.pdf,,,,False
prop_T2_011,Ru7B3,,coherence length ξ(0),superconducting,,138.0,Å,,,5,Table II,table,"Coherence length, ξ(0) (Å): 138 (for [001])",[001],Table II,,,,,,examples/extraction/assets/Paper_DB/Paper_1.pdf,,,,False
prop_T2_012,Ru7B3,,Ginzburg–Landau parameter κ(0),superconducting,,21.6,,,,5,Table II,table,"Ginzburg–Landau parameter, κ(0): 21.6 (for [100])",[100],Table II,,,,,,examples/extraction/assets/Paper_DB/Paper_1.pdf,,,,False
prop_T2_013,Ru7B3,,Ginzburg–Landau parameter κ(0),superconducting,,25.5,,,,5,Table II,table,"Ginzburg–Landau parameter, κ(0): 25.5 (for [001])",[001],Table II,,,,,,examples/extraction/assets/Paper_DB/Paper_1.pdf,,,,False
prop_T2_014,Ru7B3,,Sommerfeld coefficient γ,thermal,,43.7,mJ/(K^2 mol),,,5,Table II,table,"T-linear coefficient, γ [mJ/(K2 mol)]: 43.7",,Table II,,,,,,examples/extraction/assets/Paper_DB/Paper_1.pdf,,,,False
prop_T2_015,Ru7B3,,Debye temperature ΘD,thermal,,640.0,K,,,5,Table II,table,"Debye temperature, ΘD (K): 640",,Table II,,,,,,examples/extraction/assets/Paper_DB/Paper_1.pdf,,,,False
prop_T2_016,Ru7B3,,superconducting energy gap Δ(0),superconducting,,0.38,meV,,,5,Table II,table,"Superconducting energy gap, Δ(0) (meV): 0.38",,Table II,,,,,,examples/extraction/assets/Paper_DB/Paper_1.pdf,,,,False
prop_T2_017,Ru7B3,,specific heat jump ΔCe/(γTc),superconducting,,1.4,,,,5,Table II,table,ΔCe/γTc: 1.4,,Table II,,,,,,examples/extraction/assets/Paper_DB/Paper_1.pdf,,,,False
prop_T2_018,Ru7B3,,gap ratio 2Δ(0)/(kB Tc),superconducting,,3.3,,,,5,Table II,table,2Δ(0)/kBTc: 3.3,,Table II,,,,,,examples/extraction/assets/Paper_DB/Paper_1.pdf,,,,False
prop_F1_001,Ru7B3,,space group,structural,P63mc,,,,,3,3.1 Crystal structure,figure,Fig. 1. (Color online) Crystal structure of Ru7B3 with a space group of P63mc.,,Fig. 1,,,,,,examples/extraction/assets/Paper_DB/Paper_1.pdf,,,,False
prop_F1_002,Ru7B3,,crystal structure,structural,hexagonal unit cell,,,,,3,3.1 Crystal structure,figure,The black lines show the hexagonal unit cell.,,Fig. 1,,,,,,examples/extraction/assets/Paper_DB/Paper_1.pdf,,,,False
prop_F1_003,Ru7B3,,atom type of large spheres,structural,Ru atoms,,,,,3,3.1 Crystal structure,figure,Large spheres correspond to Ru atoms,,Fig. 1,,,,,,examples/extraction/assets/Paper_DB/Paper_1.pdf,,,,False
prop_F1_004,Ru7B3,,atom type of small spheres,structural,B atoms,,,,,3,3.1 Crystal structure,figure,small ones to B atoms,,Fig. 1,,,,,,examples/extraction/assets/Paper_DB/Paper_1.pdf,,,,False
prop_F2_001,Ru7B3,polycrystal,applied magnetic field,experimental_condition,,10.0,Oe,dc magnetic susceptibility,,3,3.2 Magnetic response,figure,under an applied magnetic field of 10 Oe for polycrystalline and single-crystal samples of Ru7B3,,Fig. 2,,,,,,examples/extraction/assets/Paper_DB/Paper_1.pdf,,,,False
prop_F2_002,Ru7B3,single crystal,applied magnetic field,experimental_condition,,10.0,Oe,dc magnetic susceptibility,,3,3.2 Magnetic response,figure,under an applied magnetic field of 10 Oe for polycrystalline and single-crystal samples of Ru7B3,,Fig. 2,,,,,,examples/extraction/assets/Paper_DB/Paper_1.pdf,,,,False
prop_F2_003,Ru7B3,polycrystal,normalization temperature,experimental_condition,,1.8,K,dc magnetic susceptibility,,3,3.2 Magnetic response,figure,Temperature dependence of magnetic susceptibility χ(T) normalized by χ(T = 1.8 K),,Fig. 2,,,,,,examples/extraction/assets/Paper_DB/Paper_1.pdf,,,,False
prop_F2_004,Ru7B3,single crystal,normalization temperature,experimental_condition,,1.8,K,dc magnetic susceptibility,,3,3.2 Magnetic response,figure,Temperature dependence of magnetic susceptibility χ(T) normalized by χ(T = 1.8 K),,Fig. 2,,,,,,examples/extraction/assets/Paper_DB/Paper_1.pdf,,,,False
prop_F3_001,Ru7B3,,field orientation,experimental_condition,H ∥ [001],,,magnetization M(H),,3,3.2 Magnetic response,figure,Magnetization curves vs magnetic fields M(H) at several temperatures along [001] and [100].,,Fig. 3,,,,,,examples/extraction/assets/Paper_DB/Paper_1.pdf,,,,False
prop_F3_002,Ru7B3,,field orientation,experimental_condition,H ∥ [100],,,magnetization M(H),,3,3.2 Magnetic response,figure,Magnetization curves vs magnetic fields M(H) at several temperatures along [001] and [100].,,Fig. 3,,,,,,examples/extraction/assets/Paper_DB/Paper_1.pdf,,,,False
prop_F4_001,Ru7B3,,resistivity measurement temperature range,experimental_condition,2.0–300 K,,,electrical resistivity ρ(T),,3,3.3 Electrical resistivity,figure,The temperature dependence of the electrical resistivity ρ(T) of Ru7B3 between 2.0 and 300 K.,,Fig. 4,,,,,,examples/extraction/assets/Paper_DB/Paper_1.pdf,,,,False
prop_F4_002,Ru7B3,,resistivity fit description,transport,solid lines are fitting results of eqs. (1) and (2),,,fit to modified parallel resistor model,,3,3.3 Electrical resistivity,figure,The solid lines are the fitting results of eqs. (1) and (2).,,Fig. 4,,,,,,examples/extraction/assets/Paper_DB/Paper_1.pdf,,,,False
prop_F5_001,Ru7B3,,specific heat measurement field,experimental_condition,,0.0,kOe,specific heat C(T),,4,3.4 Specific heat,figure,The down panel shows the temperature dependence of the specific heat C under 0 and 20 kOe.,,Fig. 5,,,,,,examples/extraction/assets/Paper_DB/Paper_1.pdf,,,,False
prop_F5_002,Ru7B3,,specific heat measurement field,experimental_condition,,20.0,kOe,specific heat C(T),,4,3.4 Specific heat,figure,The down panel shows the temperature dependence of the specific heat C under 0 and 20 kOe.,,Fig. 5,,,,,,examples/extraction/assets/Paper_DB/Paper_1.pdf,,,,False
prop_F5_003,Ru7B3,,specific heat representation,thermal,Ce/T vs T for Ru7B3 with comparison to weak-coupling BCS theory,,,specific heat Ce/T,,4,3.4 Specific heat,figure,The upper panel shows the temperature dependence of the specific heat Ce/T of Ru7B3. The solid line represents Ce expected from the weak-coupling BCS theory.,,Fig. 5,,,,,,examples/extraction/assets/Paper_DB/Paper_1.pdf,,,,False
prop_F6_001,Ru7B3,,measurement temperature,experimental_condition,,0.45,K,γ(H) from specific heat,,4,3.4 Specific heat,figure,Magnetic field dependence of γ(H) as a function of magnetic field at T = 0.45 K.,,Fig. 6,,,,,,examples/extraction/assets/Paper_DB/Paper_1.pdf,,,,False
prop_F6_002,Ru7B3,,γ(H) comparison models,electronic,linear γ(H) ∝ H and nonlinear γ(H) ∝ H^{1/2} compared,,,,,4,3.4 Specific heat,figure,The solid line corresponds to the linear relation (∝ H) and the dotted line represents the nonlinear relation (∝ H^{1/2}).,,Fig. 6,,,,,,examples/extraction/assets/Paper_DB/Paper_1.pdf,,,,False
prop_F6_003,Ru7B3,,field range for C/T vs T^2,experimental_condition,0–14 kOe,,,C/T vs T^2,,4,3.4 Specific heat,figure,The inset shows C/T vs T^2 under several magnetic fields (0–14 kOe) in the lowest-temperature region along H ∥ [001].,H ∥ [001],Fig. 6,,,,,,examples/extraction/assets/Paper_DB/Paper_1.pdf,,,,False
prop_F6_004,Ru7B3,,field orientation,experimental_condition,H ∥ [001],,,C/T vs T^2,,4,3.4 Specific heat,figure,in the lowest-temperature region along H ∥ [001].,,Fig. 6,,,,,,examples/extraction/assets/Paper_DB/Paper_1.pdf,,,,False
prop_F7_001,Ru7B3,,specific heat measurement description,thermal,C/T measured under several magnetic fields,,,,,4,3.4 Specific heat,figure,Temperature dependence of the specific heat C/T of Ru7B3 under several magnetic fields.,,Fig. 7,,,,,,examples/extraction/assets/Paper_DB/Paper_1.pdf,,,,False
prop_F8_001,Ru7B3,,Hc1(T) fit function,superconducting,Hc1(T) = Hc1(0)[1 − (T/Tc)^2],,,fit of Hc1 data,,4,3.5 Upper and lower critical fields,figure,Hc1 data are fitted to the formula Hc1(T) = Hc1(0)[1 − (T/Tc)^2] (upper panel).,,Fig. 8,,,,,,examples/extraction/assets/Paper_DB/Paper_1.pdf,,,,False
prop_F8_002,Ru7B3,,Hc2(T) fit description,superconducting,Hc2(T) fitted by GL theory and compared with WHH prediction,,,fit of upper critical field Hc2(T),,4,3.5 Upper and lower critical fields,figure,The lower panel shows the temperature dependence of the upper critical field Hc2 for single-crystal Ru7B3. The solid line represents the fitting results obtained using GL theory and the dot line represents the WHH prediction.,,Fig. 8,,,,,,examples/extraction/assets/Paper_DB/Paper_1.pdf,,,,False
